Repository: gdevenyi/lattice_matcher

lattice_matcher
===============

Software for calculating epitaxial lattice matches considering symmetries of different crystal systems

File: cubic.txt
#Composition	Symmetry	a	c
Ac	C	5.311	0
Ag	C	4.0857	0
(alpha)Al	C	4.0496	0
AlAs	C	5.6605	0
AlN	C	4.36	0
AlP	C	5.451	0
AlSb	C	6.1355	0
Ar	C	5.26	0
Au	C	4.0782	0
(alpha)Ba	C	5.0227	0
BaF2	C	6.196	0
Bi12GeO20	C	11.0146	0
Bi4Ge3O12	C	10.518	0
BN	C	3.615	0
BP	C	4.538	0
C	C	3.56683	0
(alpha)Ca	C	5.5884	0
CaF2	C	5.462	0
CaO	C	4.8127	0
CdS	C	5.832	0
CdSe	C	6.05	0
CdTe	C	6.482	0
CdZnTe	C	6.468	0
Ce	c	5.16	0
Ce:YAG	C	12.01	0
CoO	C	4.2615	0
(alpha)Cr	C	2.8848	0
(alpha)Cs	C	6.141	0
Cu	C	3.6146	0
Eu	C	4.5827	0
(alpha)Fe	C	2.8665	0
Fe3O4	C	8.3967	0
FeO	C	4.307	0
FeS2	C	5.4166	0
GaAs	C	5.6533	0
GaN	C	4.52	0
GaP	C	5.4505	0
GaSb	C	6.095	0
(alpha)Ge	C	5.6574	0
GGG	C	12.376	0
HgS	C	5.8517	0
HgSe	C	6.085	0
HgTe	C	6.453	0
InAs	C	6.0584	0
InN	C	4.98	0
InP	C	5.8686	0
InSb	C	6.4794	0
Ir	C	3.8392	0
K	C	5.321	0
Kr	C	5.81	0
KTaO3	C	3.989	0
KTN	C	3.990	0
(beta)Li	C	3.5093	0
LiF	C	4.026	0
LSAT	C	3.868	0
MgAl2O4	C	8.083	0
MgO	C	4.216	0
(alpha)Mn	C	8.9126	0
MnO	C	4.445	0
Mo	C	3.147	0
(beta)Na	C	4.2906	0
NaCl	C	5.640	0
Nb	C	3.3004	0
Ne	C	4.43	0
Ni	C	3.524	0
Ni2MnGa	C	5.82	0
NiO	C	4.1769	0
(alpha)P(white)	C	7.18	0
(alpha)Pb	C	4.9502	0
PbS	C	5.936	0
PbSe	C	6.117	0
PbTe	C	6.462	0
Pd	C	3.8903	0
PMNT	C	4.024	0
(alpha)Po	C	3.366	0
Pt	C	3.9236	0
Ra	C	5.148	0
(alpha)Rb	C	5.705	0
Rh	C	3.8032	0
(alpha)Si	C	5.4306	0
SiC-3C	C	4.3596	0
(alpha)Sn	C	6.4892	0
SnS	C	7.75	0
(alpha)Sr	C	6.084	0
SrTiO3	C	3.905	0
Ta	C	3.303	0
(alpha)Th	C	5.0842	0
V	C	3.024	0
W	C	3.1652	0
Xe	C	6.35	0
YAG	C	12.01	0
(beta)Yb	C	5.4848	0
YSZ	C	5.125	0
ZnO	C	4.58	0
ZnS	C	5.42	0
ZnSe	C	5.67	0
ZnTe	C	6.1	0

File: hexagonal.txt
#Composition	Symmetry	a	c
(alpha)Am	H	3.4681	11.241
Al2O3	H	4.758	12.992
AlN	H	3.111	4.978
(alpha)Be	H	2.2859	3.5845
(alpha)Bk	H	3.416	11.069
C(graphite)	H	2.4612	6.709
Cd	H	2.9793	5.6196
CdS	H	4.16	6.756
CdSe	H	4.3	7.02
(beta)Ce	H	3.681	11.857
(alpha)Cf	H	3.39	11.015
(alpha)Cm	H	3.496	11.331
(epsilon)Co	H	2.5071	4.0686
Cr2O3	H	4.96	13.6
(alpha)Dy	H	3.5915	5.6501
Er	H	3.5592	5.585
GaN	H	3.189	5.185
(alpha)Gd	H	3.6336	5.781
H	H	3.75	6.49125
He	H	3.57	5.82981
(alpha)Hf	H	3.1964	5.051
(alpha)Ho	H	3.5778	5.6178
InN	H	3.544	5.718
(alpha)La	H	3.774	12.171
LiNbO3	H	5.148	13.863
LiTaO3	H	5.154	13.783
Lu	H	3.5052	5.5494
Mg	H	3.2094	5.2107
Muscovite	H	5.191	20
N	H	4.039	6.668389
NbSe2	H	3.4425	12.547
(alpha)Nd	H	3.6582	11.7966
Os	H	2.7341	4.3198
(alpha)Pm	H	3.65	11.65
(alpha)Pr	H	3.6721	11.8326
Quartz	H	4.914	5.405
Re	H	2.7609	4.458
Ru	H	2.7058	4.2815
Sb	H	4.307	11.273
(alpha)Sc	H	3.3088	5.268
(gamma)Sc	H	4.3659	4.9537
SiC	H	3.08	15.08
SiC-6H	H	3.086	15.117
(alpha)Sm	H	36290	26.207
(alpha-prime)Tb	H	3.6055	5.6966
Tc	H	2.735	4.388
(alpha)Te	H	4.4566	5.9264
(alpha)Ti	H	2.9506	4.6835
(omega)Ti	H	4.625	2.813
(alpha)Tl	H	3.4566	5.5248
Tm	H	3.5375	5.554
(alpha)Y	H	3.6482	5.7318
Zn	H	2.6649	4.9468
ZnO	H	3.2495	5.2069
ZnO	H	3.252	5.313
ZnS	H	3.82	6.26
ZnSe	H	3.98	6.53
ZnTe	H	4.27	6.99
(alpha)Zr	H	3.2316	5.1475
(omega)Zr	H	5.036	3.109

File: oxides.txt
Composition	Symmetry	a	c
Al2O3	H	4.758	12.992
BaF2	C	6.196	0
CaF2	C	5.462	0
MgF2	T	4.64	3.06
LiF	C	4.026	0
BaTiO3	T	3.99	4.04
Bi4Ge3O12	C	10.518	0
Bi12GeO20	C	11.0146	0
GGG	C	12.376	0
KTN	C	3.989	0
KTaO3	C	3.989	0
LSAT	C	3.868	0
LiAlO2	T	5.17	6.26
LiNbO3	H	5.148	13.863
LiTaO3	H	5.154	13.783
MgAl2O4	C	8.083	0
MgO	C	4.216	0
NaCl	C	5.64	0
NdCaAlO4	T	3.685	12.12
SrTiO3	C	3.905	0
SrLaAlO4	T	3.756	12.63
PbWO4	T	5.416	12.049
PMNT	C	4.024	0
SrLaGaO4	T	3.843	12.68
Quartz	H	4.914	5.405
SiC	H	3.08	15.08
SBN	T	3.946	12.46
TiO2	T	4.5936	2.9582
YAG	C	12.01	0
YVO4	T	7.119	6.289
YSZ	C	5.125	0
ZnO	H	3.252	5.313
Si	C	5.43095	0
CaO	C	4.8127	0
LaAlO3	T	3.79	13.11
CoO	C	4.2615	0
FeO	C	4.307	0
MnO	C	4.445	0
NiO	C	4.1769	0
Cr2O3	H	4.96	13.6
Fe3O4	C	8.3967	0
L2-xSrxCO	T	3.763	13.2628
Muscovite	H	5.191	20
KaTaO3	C	3.989	0

File: semiconductors.txt
Composition	Symmetry	a	c
C	C	3.56683	0
Ge	C	5.64613	0
Si	C	5.43095	0
Sn	C	6.4892	0
SiC-6H	H	3.086	15.117
SiC-3C	C	4.3596	0
AlAs	C	5.6605	0
AlP	C	5.451	0
AlSb	C	6.1355	0
BN	C	3.615	0
BP	C	4.538	0
GaAs	C	5.6533	0
GaN	H	3.189	5.185
GaP	C	5.4512	0
GaSb	C	6.0959	0
InAs	C	6.0584	0
InP	C	5.8686	0
InSb	C	6.4794	0
CdS	H	4.16	6.756
CdS	C	5.832	0
CdSe	C	6.05	0
CdSe	H	4.3	7.02
CdTe	C	6.482	0
ZnTe	C	6.1	0
ZnTe	H	4.27	6.99
ZnO	C	4.58	0
ZnO	H	3.2495	5.2069
ZnS	C	5.42	0
ZnS	H	3.82	6.26
HgS	C	5.8517	0
HgSe	C	6.085	0
HgTe	C	6.453	0
ZnSe	C	5.67	0
ZnSe	H	3.98	6.53
PbS	C	5.9362	0
PbTe	C	6.462	0
PbSe	C	6.117	0
FeS2	C	5.4166	0
Ni2MnGa	C	5.82	0
SnS	C	7.75	0
NbSe2	H	3.4425	12.547
AlN	C	4.36	0
AlN	H	3.111	4.978
GaN	C	4.5	0
InN	C	4.98	0
InN	H	3.544	5.718
